Repository: materialsgenomefoundation/2020-workshop-material

File: ESPEI/input-data/run/non-equilibrium/A1/HM/CR-NI-HM_FORM-FCC_A1-dench1963adiabatic.json
{
  "components": ["CR", "NI"],
  "phases": ["FCC"],
  "solver": {
    "mode": "manual",
    "sublattice_site_ratios": [1],
    "sublattice_configurations": [[["CR", "NI"]], [["CR", "NI"]], [["CR", "NI"]], [["CR", "NI"]], [["CR", "NI"]], [["CR", "NI"]], [["CR", "NI"]], [["CR", "NI"]], [["CR", "NI"]], [["CR", "NI"]],[["CR", "NI"]]],
    "sublattice_occupancies": [
      [[0.019, 0.981]],
      [[0.018, 0.982]],
      [[0.100, 0.900]],
      [[0.099, 0.901]],
      [[0.199, 0.801]],
      [[0.199, 0.801]],
      [[0.351, 0.649]],
      [[0.349, 0.651]],
      [[0.502, 0.498]],
      [[0.501, 0.499]],
      [[0.502, 0.498]]
    ]
  },
  "conditions": {
    "P": 101325,
    "T": 1538.15
  },
  "output": "HM_FORM",
    "values":   [[[111.5, -178.9, -827.9, -906.1, -169.8, -192.1, 2521, 2454, 5938, 6508, 6821]]],
  "reference": "dench1963adiabatic",
  "comment": "Converted from cal/mol to J/mol from digitzing Figure 9. Points in the two phase region were neglected."
}

File: ESPEI/input-data/run/non-equilibrium/A1/HM/CR-NI-HM_FORM-FCC_A1-watson1995enthapies.json
{
  "components": ["CR", "NI"],
  "phases": ["FCC"],
  "solver": {
    "mode": "manual",
    "sublattice_site_ratios": [1],
    "sublattice_configurations": [[["CR", "NI"]], [["CR", "NI"]], [["CR", "NI"]], [["CR", "NI"]]],
    "sublattice_occupancies": [
      [[0.10, 0.90]],
      [[0.10, 0.90]],
      [[0.40, 0.60]],
      [[0.40, 0.60]]
    ]
  },
  "conditions": {
    "P": 101325,
    "T": 1583
  },
  "output": "HM_FORM",
    "values":   [[[-1100, -1510, 2880, 3280]]],
  "reference": "watson1995enthapies",
  "comment": "From Table 5. Converted from kJ to J. Two phase data neglected."
}

File: ESPEI/input-data/run/non-equilibrium/A2/HM/CR-NI-HM_FORM-BCC_A2-dench1963adiabatic.json
{
  "components": ["CR", "NI"],
  "phases": ["BCC"],
  "solver": {
    "mode": "manual",
    "sublattice_site_ratios": [1],
    "sublattice_configurations": [[["CR", "NI"]], [["CR", "NI"]], [["CR", "NI"]], [["CR", "NI"]], [["CR", "NI"]], [["CR", "NI"]], [["CR", "NI"]],[["CR", "NI"]]],
    "sublattice_occupancies": [
      [[0.904, 0.096]],
      [[0.903, 0.097]],
      [[0.903, 0.097]],
      [[0.804, 0.196]],
      [[0.805, 0.195]],
      [[0.702, 0.298]],
      [[0.703, 0.297]],
      [[0.677, 0.323]]
    ]
  },
  "conditions": {
    "P": 101325,
    "T": 1538.15
  },
  "output": "HM_FORM",
    "values":   [[[4559, 5163, 5207, 7879, 8124, 9053, 8841, 8964]]],
  "reference": "dench1963adiabatic",
  "comment": "Converted from cal/mol to J/mol from digitzing Figure 9. Points in the two phase region were neglected."
}

File: ESPEI/input-data/run/non-equilibrium/A2/HM/CR-NI-HM_FORM-BCC_A2-watson1995enthapies.json
{
  "components": ["CR", "NI"],
  "phases": ["BCC"],
  "solver": {
    "mode": "manual",
    "sublattice_site_ratios": [1],
    "sublattice_configurations": [[["CR", "NI"]], [["CR", "NI"]], [["CR", "NI"]], [["CR", "NI"]], [["CR", "NI"]], [["CR", "NI"]]],
    "sublattice_occupancies": [
      [[0.60, 0.40]],
      [[0.60, 0.40]],
      [[0.70, 0.30]],
      [[0.70, 0.30]],
      [[0.90, 0.10]],
      [[0.90, 0.10]]
    ]
  },
  "conditions": {
    "P": 101325,
    "T": 1583
  },
  "output": "HM_FORM",
    "values":   [[[7260, 6570, 9480, 8680, 4860, 4090]]],
  "reference": "watson1995enthapies",
  "comment": "From Table 5. Converted from kJ to J. Two phase data neglected."
}
