Repository: materialsgenomefoundation/2020-workshop-material

File: ESPEI/input-data/run/non-equilibrium/A1/SM/CR-NI-HM_FORM-FCC_A1-dench1963adiabatic.json
{
  "components": ["CR", "NI"],
  "phases": ["FCC"],
  "solver": {"mode": "manual", "sublattice_site_ratios": [1], "sublattice_configurations": [[["CR", "NI"]], [["CR", "NI"]], [["CR", "NI"]], [["CR", "NI"]], [["CR", "NI"]], [["CR", "NI"]], [["CR", "NI"]], [["CR", "NI"]], [["CR", "NI"]], [["CR", "NI"]], [["CR", "NI"]]], "sublattice_occupancies": [[[0.019, 0.981]], [[0.018, 0.982]], [[0.1, 0.9]], [[0.099, 0.901]], [[0.199, 0.801]], [[0.199, 0.801]], [[0.351, 0.649]], [[0.349, 0.651]], [[0.502, 0.498]], [[0.501, 0.499]], [[0.502, 0.498]]]},
  "conditions": {"P": 101325, "T": 1538.15},
  "output": "SM_FORM",
  "values": [[[0.04, -0.06, -0.28, -0.3, -0.06, -0.06, 0.84, 0.82, 1.98, 2.17, 2.27]]],
  "reference": "dench1963adiabatic",
  "comment": "Estimated from enthalpy using tau=3000.0",
  "tags": ["estimated-entropy"]}

File: ESPEI/input-data/run/non-equilibrium/A1/SM/CR-NI-HM_FORM-FCC_A1-watson1995enthapies.json
{
  "components": ["CR", "NI"],
  "phases": ["FCC"],
  "solver": {"mode": "manual", "sublattice_site_ratios": [1], "sublattice_configurations": [[["CR", "NI"]], [["CR", "NI"]], [["CR", "NI"]], [["CR", "NI"]]], "sublattice_occupancies": [[[0.1, 0.9]], [[0.1, 0.9]], [[0.4, 0.6]], [[0.4, 0.6]]]},
  "conditions": {"P": 101325, "T": 1583},
  "output": "SM_FORM",
  "values": [[[-0.37, -0.5, 0.96, 1.09]]],
  "reference": "watson1995enthapies",
  "comment": "Estimated from enthalpy using tau=3000.0",
  "tags": ["estimated-entropy"]}

File: ESPEI/input-data/run/non-equilibrium/A2/SM/CR-NI-HM_FORM-BCC_A2-dench1963adiabatic.json
{
  "components": ["CR", "NI"],
  "phases": ["BCC"],
  "solver": {"mode": "manual", "sublattice_site_ratios": [1], "sublattice_configurations": [[["CR", "NI"]], [["CR", "NI"]], [["CR", "NI"]], [["CR", "NI"]], [["CR", "NI"]], [["CR", "NI"]], [["CR", "NI"]], [["CR", "NI"]]], "sublattice_occupancies": [[[0.904, 0.096]], [[0.903, 0.097]], [[0.903, 0.097]], [[0.804, 0.196]], [[0.805, 0.195]], [[0.702, 0.298]], [[0.703, 0.297]], [[0.677, 0.323]]]},
  "conditions": {"P": 101325, "T": 1538.15},
  "output": "SM_FORM",
  "values": [[[1.52, 1.72, 1.74, 2.63, 2.71, 3.02, 2.95, 2.99]]],
  "reference": "dench1963adiabatic",
  "comment": "Estimated from enthalpy using tau=3000.0",
  "tags": ["estimated-entropy"]}

File: ESPEI/input-data/run/non-equilibrium/A2/SM/CR-NI-HM_FORM-BCC_A2-watson1995enthapies.json
{
  "components": ["CR", "NI"],
  "phases": ["BCC"],
  "solver": {"mode": "manual", "sublattice_site_ratios": [1], "sublattice_configurations": [[["CR", "NI"]], [["CR", "NI"]], [["CR", "NI"]], [["CR", "NI"]], [["CR", "NI"]], [["CR", "NI"]]], "sublattice_occupancies": [[[0.6, 0.4]], [[0.6, 0.4]], [[0.7, 0.3]], [[0.7, 0.3]], [[0.9, 0.1]], [[0.9, 0.1]]]},
  "conditions": {"P": 101325, "T": 1583},
  "output": "SM_FORM",
  "values": [[[2.42, 2.19, 3.16, 2.89, 1.62, 1.36]]],
  "reference": "watson1995enthapies",
  "comment": "Estimated from enthalpy using tau=3000.0",
  "tags": ["estimated-entropy"]}

File: ESPEI/input-data/run/non-equilibrium/A2/SM/CR-NI-HM_MIX-BCC_A2-estimated.json
{
  "components": ["CR", "NI"],
  "phases": ["BCC"],
  "solver": {"mode": "manual", "sublattice_site_ratios": [1], "sublattice_configurations": [[["CR", "NI"]], [["CR", "NI"]]], "sublattice_occupancies": [[[0.4, 0.6]], [[0.2, 0.8]]]},
  "conditions": {"P": 101325, "T": 1583},
  "output": "SM_MIX",
  "values": [[[0.67, 0.0]]],
  "reference": "estimated",
  "comment": "Estimated from enthalpy using tau=3000.0",
  "tags": ["estimated-entropy"]}
